Repository: minyez/mushroom

# mushroom
A **M**ulti-f**U**nctional, **S**imple and **H**elpful **R**esearch t**OO**lkit for **M**aterial science

This is just a contrived name for yet another analysis tool for scientific computations in material science.

Please refer to documentation for [getting started](doc/getstarted.md) and usage (WIP).

File: db/cell/BN/HEX-293K-XRD_CollCode27987.cif

#(C) 2020 by FIZ Karlsruhe - Leibniz Institute for Information Infrastructure.  All rights reserved.
data_27987-ICSD
_database_code_ICSD 27987
_audit_creation_date 1980-01-01
_audit_update_record 2006-10-01
_chemical_name_common 'Boron nitride'
_chemical_formula_structural 'B N'
_chemical_formula_sum 'B1 N1'
_chemical_name_structure_type Graphite(2H)#C
_exptl_crystal_density_diffrn 2.26
_citation_title 'Die Kristallstruktur des Bornitrides, B N'
loop_
_citation_id
_citation_journal_full
_citation_year
_citation_journal_volume
_citation_page_first
_citation_page_last
_citation_journal_id_ASTM
primary 'Norsk Geologisk Tidsskrift' 1927 9 266 270 NOGTAO
loop_
_citation_author_citation_id
_citation_author_name
primary 'Hassel, O.'
_cell_length_a 2.51
_cell_length_b 2.51
_cell_length_c 6.69
_cell_angle_alpha 90.
_cell_angle_beta 90.
_cell_angle_gamma 120.
_cell_volume 36.5
_cell_formula_units_Z 2
_space_group_name_H-M_alt 'P 63/m m c'
_space_group_IT_number 194
loop_
_space_group_symop_id
_space_group_symop_operation_xyz
1 'x, x-y, -z+1/2'
2 '-x+y, y, -z+1/2'
3 '-y, -x, -z+1/2'
4 '-x+y, -x, -z+1/2'
5 '-y, x-y, -z+1/2'
6 'x, y, -z+1/2'
7 '-x, -x+y, z+1/2'
8 'x-y, -y, z+1/2'
9 'y, x, z+1/2'
10 'x-y, x, z+1/2'
11 'y, -x+y, z+1/2'
12 '-x, -y, z+1/2'
13 '-x, -x+y, -z'
14 'x-y, -y, -z'
15 'y, x, -z'
16 'x-y, x, -z'
17 'y, -x+y, -z'
18 '-x, -y, -z'
19 'x, x-y, z'
20 '-x+y, y, z'
21 '-y, -x, z'
22 '-x+y, -x, z'
23 '-y, x-y, z'
24 'x, y, z'
loop_
_atom_type_symbol
_atom_type_oxidation_number
N3- -3
B3+ 3
loop_
_atom_site_label
_atom_site_type_symbol
_atom_site_symmetry_multiplicity
_atom_site_Wyckoff_symbol
_atom_site_fract_x
_atom_site_fract_y
_atom_site_fract_z
_atom_site_B_iso_or_equiv
_atom_site_occupancy
N1 N3- 2 b 0 0 0.25 . 1.
B1 B3+ 2 c 0.3333 0.6667 0.25 . 1.
#End of TTdata_27987-ICSD

File: db/cell/BN/ZB-293K-Synchrotron_CollCode86357.cif

#(C) 2019 by FIZ Karlsruhe - Leibniz Institute for Information Infrastructure.  All rights reserved.
data_86357-ICSD
_database_code_ICSD 86357
_audit_creation_date 1999-11-30
_audit_update_record 2015-08-01
_chemical_name_systematic 'Boron nitride'
_chemical_formula_structural 'B N'
_chemical_formula_sum 'B1 N1'
_chemical_name_structure_type Sphalerite-ZnS(cF8)
_chemical_name_mineral Qingsongite
_exptl_crystal_density_diffrn 3.49
_publ_section_title

;
Accurate structure analysis with synchrotron radiation. An application to
borazone, cubic B N
;
loop_
_citation_id
_citation_journal_full
_citation_year
_citation_journal_volume
_citation_page_first
_citation_page_last
_citation_journal_id_ASTM
primary 'Acta Crystallographica, Section B: Structural Science' 1991 47 843 848
ASBSDK
loop_
_publ_author_name
'Eichhorn, K.D.'
'Kirfel, A.'
'Grochowski, J.'
'Serda, P.'
_cell_length_a 3.6159(1)
_cell_length_b 3.6159(1)
_cell_length_c 3.6159(1)
_cell_angle_alpha 90.
_cell_angle_beta 90.
_cell_angle_gamma 90.
_cell_volume 47.28
_cell_formula_units_Z 4
_symmetry_space_group_name_H-M 'F -4 3 m'
_symmetry_Int_Tables_number 216
_refine_ls_R_factor_all 0.005
loop_
_symmetry_equiv_pos_site_id
_symmetry_equiv_pos_as_xyz
1 '-z, -y, x'
2 '-y, -x, z'
3 '-x, -z, y'
4 '-z, -x, y'
5 '-y, -z, x'
6 '-x, -y, z'
7 '-z, y, -x'
8 '-y, x, -z'
9 '-x, z, -y'
10 '-z, x, -y'
11 '-y, z, -x'
12 '-x, y, -z'
13 'z, -y, -x'
14 'y, -x, -z'
15 'x, -z, -y'
16 'z, -x, -y'
17 'y, -z, -x'
18 'x, -y, -z'
19 'z, y, x'
20 'y, x, z'
21 'x, z, y'
22 'z, x, y'
23 'y, z, x'
24 'x, y, z'
25 '-z, -y+1/2, x+1/2'
26 '-y, -x+1/2, z+1/2'
27 '-x, -z+1/2, y+1/2'
28 '-z, -x+1/2, y+1/2'
29 '-y, -z+1/2, x+1/2'
30 '-x, -y+1/2, z+1/2'
31 '-z, y+1/2, -x+1/2'
32 '-y, x+1/2, -z+1/2'
33 '-x, z+1/2, -y+1/2'
34 '-z, x+1/2, -y+1/2'
35 '-y, z+1/2, -x+1/2'
36 '-x, y+1/2, -z+1/2'
37 'z, -y+1/2, -x+1/2'
38 'y, -x+1/2, -z+1/2'
39 'x, -z+1/2, -y+1/2'
40 'z, -x+1/2, -y+1/2'
41 'y, -z+1/2, -x+1/2'
42 'x, -y+1/2, -z+1/2'
43 'z, y+1/2, x+1/2'
44 'y, x+1/2, z+1/2'
45 'x, z+1/2, y+1/2'
46 'z, x+1/2, y+1/2'
47 'y, z+1/2, x+1/2'
48 'x, y+1/2, z+1/2'
49 '-z+1/2, -y, x+1/2'
50 '-y+1/2, -x, z+1/2'
51 '-x+1/2, -z, y+1/2'
52 '-z+1/2, -x, y+1/2'
53 '-y+1/2, -z, x+1/2'
54 '-x+1/2, -y, z+1/2'
55 '-z+1/2, y, -x+1/2'
56 '-y+1/2, x, -z+1/2'
57 '-x+1/2, z, -y+1/2'
58 '-z+1/2, x, -y+1/2'
59 '-y+1/2, z, -x+1/2'
60 '-x+1/2, y, -z+1/2'
61 'z+1/2, -y, -x+1/2'
62 'y+1/2, -x, -z+1/2'
63 'x+1/2, -z, -y+1/2'
64 'z+1/2, -x, -y+1/2'
65 'y+1/2, -z, -x+1/2'
66 'x+1/2, -y, -z+1/2'
67 'z+1/2, y, x+1/2'
68 'y+1/2, x, z+1/2'
69 'x+1/2, z, y+1/2'
70 'z+1/2, x, y+1/2'
71 'y+1/2, z, x+1/2'
72 'x+1/2, y, z+1/2'
73 '-z+1/2, -y+1/2, x'
74 '-y+1/2, -x+1/2, z'
75 '-x+1/2, -z+1/2, y'
76 '-z+1/2, -x+1/2, y'
77 '-y+1/2, -z+1/2, x'
78 '-x+1/2, -y+1/2, z'
79 '-z+1/2, y+1/2, -x'
80 '-y+1/2, x+1/2, -z'
81 '-x+1/2, z+1/2, -y'
82 '-z+1/2, x+1/2, -y'
83 '-y+1/2, z+1/2, -x'
84 '-x+1/2, y+1/2, -z'
85 'z+1/2, -y+1/2, -x'
86 'y+1/2, -x+1/2, -z'
87 'x+1/2, -z+1/2, -y'
88 'z+1/2, -x+1/2, -y'
89 'y+1/2, -z+1/2, -x'
90 'x+1/2, -y+1/2, -z'
91 'z+1/2, y+1/2, x'
92 'y+1/2, x+1/2, z'
93 'x+1/2, z+1/2, y'
94 'z+1/2, x+1/2, y'
95 'y+1/2, z+1/2, x'
96 'x+1/2, y+1/2, z'
loop_
_atom_type_symbol
_atom_type_oxidation_number
B3+ 3
N3- -3
loop_
_atom_site_label
_atom_site_type_symbol
_atom_site_symmetry_multiplicity
_atom_site_Wyckoff_symbol
_atom_site_fract_x
_atom_site_fract_y
_atom_site_fract_z
_atom_site_B_iso_or_equiv
_atom_site_occupancy
_atom_site_attached_hydrogens
B1 B3+ 4 a 0 0 0 0.192(1) 1. 0
N1 N3- 4 c 0.25 0.25 0.25 0.163(1) 1. 0
#End of TTdata_86357-ICSD

File: db/cell/BN/ZB-293K-XRD_CollCode40914.cif

#(C) 2019 by FIZ Karlsruhe - Leibniz Institute for Information Infrastructure.  All rights reserved.
data_40914-ICSD
_database_code_ICSD 40914
_audit_creation_date 2000-07-15
_audit_update_record 2015-08-01
_chemical_name_systematic 'Boron nitride - HP, HT'
_chemical_formula_structural 'B N'
_chemical_formula_sum 'B1 N1'
_chemical_name_structure_type Sphalerite-ZnS(cF8)
_chemical_name_mineral Qingsongite
_exptl_crystal_density_diffrn 3.49
_publ_section_title
'Charge density and chemical bopnding in cubic boron nitride'
loop_
_citation_id
_citation_journal_full
_citation_year
_citation_journal_volume
_citation_page_first
_citation_page_last
_citation_journal_id_ASTM
primary 'Journal of the Less-Common Metals' 1986 117 61 71 JCOMAH
loop_
_publ_author_name
'Will, G.'
'Kirfel, A.'
'Josten, B.'
_cell_length_a 3.6153(2)
_cell_length_b 3.6153(2)
_cell_length_c 3.6153(2)
_cell_angle_alpha 90.
_cell_angle_beta 90.
_cell_angle_gamma 90.
_cell_volume 47.25
_cell_formula_units_Z 4
_symmetry_space_group_name_H-M 'F -4 3 m'
_symmetry_Int_Tables_number 216
_refine_ls_R_factor_all 0.0179
loop_
_symmetry_equiv_pos_site_id
_symmetry_equiv_pos_as_xyz
1 '-z, -y, x'
2 '-y, -x, z'
3 '-x, -z, y'
4 '-z, -x, y'
5 '-y, -z, x'
6 '-x, -y, z'
7 '-z, y, -x'
8 '-y, x, -z'
9 '-x, z, -y'
10 '-z, x, -y'
11 '-y, z, -x'
12 '-x, y, -z'
13 'z, -y, -x'
14 'y, -x, -z'
15 'x, -z, -y'
16 'z, -x, -y'
17 'y, -z, -x'
18 'x, -y, -z'
19 'z, y, x'
20 'y, x, z'
21 'x, z, y'
22 'z, x, y'
23 'y, z, x'
24 'x, y, z'
25 '-z, -y+1/2, x+1/2'
26 '-y, -x+1/2, z+1/2'
27 '-x, -z+1/2, y+1/2'
28 '-z, -x+1/2, y+1/2'
29 '-y, -z+1/2, x+1/2'
30 '-x, -y+1/2, z+1/2'
31 '-z, y+1/2, -x+1/2'
32 '-y, x+1/2, -z+1/2'
33 '-x, z+1/2, -y+1/2'
34 '-z, x+1/2, -y+1/2'
35 '-y, z+1/2, -x+1/2'
36 '-x, y+1/2, -z+1/2'
37 'z, -y+1/2, -x+1/2'
38 'y, -x+1/2, -z+1/2'
39 'x, -z+1/2, -y+1/2'
40 'z, -x+1/2, -y+1/2'
41 'y, -z+1/2, -x+1/2'
42 'x, -y+1/2, -z+1/2'
43 'z, y+1/2, x+1/2'
44 'y, x+1/2, z+1/2'
45 'x, z+1/2, y+1/2'
46 'z, x+1/2, y+1/2'
47 'y, z+1/2, x+1/2'
48 'x, y+1/2, z+1/2'
49 '-z+1/2, -y, x+1/2'
50 '-y+1/2, -x, z+1/2'
51 '-x+1/2, -z, y+1/2'
52 '-z+1/2, -x, y+1/2'
53 '-y+1/2, -z, x+1/2'
54 '-x+1/2, -y, z+1/2'
55 '-z+1/2, y, -x+1/2'
56 '-y+1/2, x, -z+1/2'
57 '-x+1/2, z, -y+1/2'
58 '-z+1/2, x, -y+1/2'
59 '-y+1/2, z, -x+1/2'
60 '-x+1/2, y, -z+1/2'
61 'z+1/2, -y, -x+1/2'
62 'y+1/2, -x, -z+1/2'
63 'x+1/2, -z, -y+1/2'
64 'z+1/2, -x, -y+1/2'
65 'y+1/2, -z, -x+1/2'
66 'x+1/2, -y, -z+1/2'
67 'z+1/2, y, x+1/2'
68 'y+1/2, x, z+1/2'
69 'x+1/2, z, y+1/2'
70 'z+1/2, x, y+1/2'
71 'y+1/2, z, x+1/2'
72 'x+1/2, y, z+1/2'
73 '-z+1/2, -y+1/2, x'
74 '-y+1/2, -x+1/2, z'
75 '-x+1/2, -z+1/2, y'
76 '-z+1/2, -x+1/2, y'
77 '-y+1/2, -z+1/2, x'
78 '-x+1/2, -y+1/2, z'
79 '-z+1/2, y+1/2, -x'
80 '-y+1/2, x+1/2, -z'
81 '-x+1/2, z+1/2, -y'
82 '-z+1/2, x+1/2, -y'
83 '-y+1/2, z+1/2, -x'
84 '-x+1/2, y+1/2, -z'
85 'z+1/2, -y+1/2, -x'
86 'y+1/2, -x+1/2, -z'
87 'x+1/2, -z+1/2, -y'
88 'z+1/2, -x+1/2, -y'
89 'y+1/2, -z+1/2, -x'
90 'x+1/2, -y+1/2, -z'
91 'z+1/2, y+1/2, x'
92 'y+1/2, x+1/2, z'
93 'x+1/2, z+1/2, y'
94 'z+1/2, x+1/2, y'
95 'y+1/2, z+1/2, x'
96 'x+1/2, y+1/2, z'
loop_
_atom_type_symbol
_atom_type_oxidation_number
B3+ 3
N3- -3
loop_
_atom_site_label
_atom_site_type_symbol
_atom_site_symmetry_multiplicity
_atom_site_Wyckoff_symbol
_atom_site_fract_x
_atom_site_fract_y
_atom_site_fract_z
_atom_site_B_iso_or_equiv
_atom_site_occupancy
_atom_site_attached_hydrogens
B1 B3+ 4 a 0 0 0 0.232(3) 1. 0
N1 N3- 4 c 0.25 0.25 0.25 0.193(2) 1. 0
#End of TTdata_40914-ICSD

File: db/cell/BN/ZB-293K-XRD_CollCode77271.cif

#(C) 2019 by FIZ Karlsruhe - Leibniz Institute for Information Infrastructure.  All rights reserved.
data_77271-ICSD
_database_code_ICSD 77271
_audit_creation_date 2003-04-01
_audit_update_record 2015-08-01
_chemical_name_systematic 'Boron nitride'
_chemical_formula_structural 'B N'
_chemical_formula_sum 'B1 N1'
_chemical_name_structure_type Sphalerite-ZnS(cF8)
_chemical_name_mineral Qingsongite
_exptl_crystal_density_diffrn 3.46
_publ_section_title 'Twinning model for a new pseudo-hexagonal B N'
loop_
_citation_id
_citation_journal_full
_citation_year
_citation_journal_volume
_citation_page_first
_citation_page_last
_citation_journal_id_ASTM
primary 'Zeitschrift fuer Kristallographie' 1994 209 236 238 ZEKRDZ
loop_
_publ_author_name
'Kupcik, V.'
'Grochowski, J.'
'Serda, P.'
_cell_length_a 3.6246(7)
_cell_length_b 3.6246
_cell_length_c 3.6246
_cell_angle_alpha 90.
_cell_angle_beta 90.
_cell_angle_gamma 90.
_cell_volume 47.62
_cell_formula_units_Z 4
_symmetry_space_group_name_H-M 'F -4 3 m'
_symmetry_Int_Tables_number 216
_refine_ls_R_factor_all 0.014
loop_
_symmetry_equiv_pos_site_id
_symmetry_equiv_pos_as_xyz
1 '-z, -y, x'
2 '-y, -x, z'
3 '-x, -z, y'
4 '-z, -x, y'
5 '-y, -z, x'
6 '-x, -y, z'
7 '-z, y, -x'
8 '-y, x, -z'
9 '-x, z, -y'
10 '-z, x, -y'
11 '-y, z, -x'
12 '-x, y, -z'
13 'z, -y, -x'
14 'y, -x, -z'
15 'x, -z, -y'
16 'z, -x, -y'
17 'y, -z, -x'
18 'x, -y, -z'
19 'z, y, x'
20 'y, x, z'
21 'x, z, y'
22 'z, x, y'
23 'y, z, x'
24 'x, y, z'
25 '-z, -y+1/2, x+1/2'
26 '-y, -x+1/2, z+1/2'
27 '-x, -z+1/2, y+1/2'
28 '-z, -x+1/2, y+1/2'
29 '-y, -z+1/2, x+1/2'
30 '-x, -y+1/2, z+1/2'
31 '-z, y+1/2, -x+1/2'
32 '-y, x+1/2, -z+1/2'
33 '-x, z+1/2, -y+1/2'
34 '-z, x+1/2, -y+1/2'
35 '-y, z+1/2, -x+1/2'
36 '-x, y+1/2, -z+1/2'
37 'z, -y+1/2, -x+1/2'
38 'y, -x+1/2, -z+1/2'
39 'x, -z+1/2, -y+1/2'
40 'z, -x+1/2, -y+1/2'
41 'y, -z+1/2, -x+1/2'
42 'x, -y+1/2, -z+1/2'
43 'z, y+1/2, x+1/2'
44 'y, x+1/2, z+1/2'
45 'x, z+1/2, y+1/2'
46 'z, x+1/2, y+1/2'
47 'y, z+1/2, x+1/2'
48 'x, y+1/2, z+1/2'
49 '-z+1/2, -y, x+1/2'
50 '-y+1/2, -x, z+1/2'
51 '-x+1/2, -z, y+1/2'
52 '-z+1/2, -x, y+1/2'
53 '-y+1/2, -z, x+1/2'
54 '-x+1/2, -y, z+1/2'
55 '-z+1/2, y, -x+1/2'
56 '-y+1/2, x, -z+1/2'
57 '-x+1/2, z, -y+1/2'
58 '-z+1/2, x, -y+1/2'
59 '-y+1/2, z, -x+1/2'
60 '-x+1/2, y, -z+1/2'
61 'z+1/2, -y, -x+1/2'
62 'y+1/2, -x, -z+1/2'
63 'x+1/2, -z, -y+1/2'
64 'z+1/2, -x, -y+1/2'
65 'y+1/2, -z, -x+1/2'
66 'x+1/2, -y, -z+1/2'
67 'z+1/2, y, x+1/2'
68 'y+1/2, x, z+1/2'
69 'x+1/2, z, y+1/2'
70 'z+1/2, x, y+1/2'
71 'y+1/2, z, x+1/2'
72 'x+1/2, y, z+1/2'
73 '-z+1/2, -y+1/2, x'
74 '-y+1/2, -x+1/2, z'
75 '-x+1/2, -z+1/2, y'
76 '-z+1/2, -x+1/2, y'
77 '-y+1/2, -z+1/2, x'
78 '-x+1/2, -y+1/2, z'
79 '-z+1/2, y+1/2, -x'
80 '-y+1/2, x+1/2, -z'
81 '-x+1/2, z+1/2, -y'
82 '-z+1/2, x+1/2, -y'
83 '-y+1/2, z+1/2, -x'
84 '-x+1/2, y+1/2, -z'
85 'z+1/2, -y+1/2, -x'
86 'y+1/2, -x+1/2, -z'
87 'x+1/2, -z+1/2, -y'
88 'z+1/2, -x+1/2, -y'
89 'y+1/2, -z+1/2, -x'
90 'x+1/2, -y+1/2, -z'
91 'z+1/2, y+1/2, x'
92 'y+1/2, x+1/2, z'
93 'x+1/2, z+1/2, y'
94 'z+1/2, x+1/2, y'
95 'y+1/2, z+1/2, x'
96 'x+1/2, y+1/2, z'
loop_
_atom_type_symbol
_atom_type_oxidation_number
B3+ 3
N3- -3
loop_
_atom_site_label
_atom_site_type_symbol
_atom_site_symmetry_multiplicity
_atom_site_Wyckoff_symbol
_atom_site_fract_x
_atom_site_fract_y
_atom_site_fract_z
_atom_site_B_iso_or_equiv
_atom_site_occupancy
_atom_site_attached_hydrogens
B1 B3+ 4 a 0 0 0 0.00246 1. 0
N1 N3- 4 c 0.25 0.25 0.25 0.00205 1. 0
#End of TTdata_77271-ICSD

File: db/cell/BN/ZB-293K-XRD_CollCode83728.cif

#(C) 2019 by FIZ Karlsruhe - Leibniz Institute for Information Infrastructure.  All rights reserved.
data_83728-ICSD
_database_code_ICSD 83728
_audit_creation_date 1999-01-19
_audit_update_record 2015-08-01
_chemical_name_systematic 'Boron nitride'
_chemical_formula_structural 'B N'
_chemical_formula_sum 'B1 N1'
_chemical_name_structure_type Sphalerite-ZnS(cF8)
_chemical_name_mineral Qingsongite
_exptl_crystal_density_diffrn 3.49
_publ_section_title 'Structure analysis of the cubic boron nitride crystals'
loop_
_citation_id
_citation_journal_full
_citation_year
_citation_journal_volume
_citation_page_first
_citation_page_last
_citation_journal_id_ASTM
primary 'Journal of Physics and Chemistry of Solids' 1990 51 1011 1012 JPCSAW
loop_
_publ_author_name
'Solozhenko, V.L.'
'Chernyshev, V.V.'
'Fetisov, G.V.'
'Rybakov, V.B.'
'Petrusha, I.A.'
_cell_length_a 3.6160(3)
_cell_length_b 3.6160(3)
_cell_length_c 3.6160(3)
_cell_angle_alpha 90.
_cell_angle_beta 90.
_cell_angle_gamma 90.
_cell_volume 47.28
_cell_formula_units_Z 4
_symmetry_space_group_name_H-M 'F -4 3 m'
_symmetry_Int_Tables_number 216
_refine_ls_R_factor_all 0.013
loop_
_symmetry_equiv_pos_site_id
_symmetry_equiv_pos_as_xyz
1 '-z, -y, x'
2 '-y, -x, z'
3 '-x, -z, y'
4 '-z, -x, y'
5 '-y, -z, x'
6 '-x, -y, z'
7 '-z, y, -x'
8 '-y, x, -z'
9 '-x, z, -y'
10 '-z, x, -y'
11 '-y, z, -x'
12 '-x, y, -z'
13 'z, -y, -x'
14 'y, -x, -z'
15 'x, -z, -y'
16 'z, -x, -y'
17 'y, -z, -x'
18 'x, -y, -z'
19 'z, y, x'
20 'y, x, z'
21 'x, z, y'
22 'z, x, y'
23 'y, z, x'
24 'x, y, z'
25 '-z, -y+1/2, x+1/2'
26 '-y, -x+1/2, z+1/2'
27 '-x, -z+1/2, y+1/2'
28 '-z, -x+1/2, y+1/2'
29 '-y, -z+1/2, x+1/2'
30 '-x, -y+1/2, z+1/2'
31 '-z, y+1/2, -x+1/2'
32 '-y, x+1/2, -z+1/2'
33 '-x, z+1/2, -y+1/2'
34 '-z, x+1/2, -y+1/2'
35 '-y, z+1/2, -x+1/2'
36 '-x, y+1/2, -z+1/2'
37 'z, -y+1/2, -x+1/2'
38 'y, -x+1/2, -z+1/2'
39 'x, -z+1/2, -y+1/2'
40 'z, -x+1/2, -y+1/2'
41 'y, -z+1/2, -x+1/2'
42 'x, -y+1/2, -z+1/2'
43 'z, y+1/2, x+1/2'
44 'y, x+1/2, z+1/2'
45 'x, z+1/2, y+1/2'
46 'z, x+1/2, y+1/2'
47 'y, z+1/2, x+1/2'
48 'x, y+1/2, z+1/2'
49 '-z+1/2, -y, x+1/2'
50 '-y+1/2, -x, z+1/2'
51 '-x+1/2, -z, y+1/2'
52 '-z+1/2, -x, y+1/2'
53 '-y+1/2, -z, x+1/2'
54 '-x+1/2, -y, z+1/2'
55 '-z+1/2, y, -x+1/2'
56 '-y+1/2, x, -z+1/2'
57 '-x+1/2, z, -y+1/2'
58 '-z+1/2, x, -y+1/2'
59 '-y+1/2, z, -x+1/2'
60 '-x+1/2, y, -z+1/2'
61 'z+1/2, -y, -x+1/2'
62 'y+1/2, -x, -z+1/2'
63 'x+1/2, -z, -y+1/2'
64 'z+1/2, -x, -y+1/2'
65 'y+1/2, -z, -x+1/2'
66 'x+1/2, -y, -z+1/2'
67 'z+1/2, y, x+1/2'
68 'y+1/2, x, z+1/2'
69 'x+1/2, z, y+1/2'
70 'z+1/2, x, y+1/2'
71 'y+1/2, z, x+1/2'
72 'x+1/2, y, z+1/2'
73 '-z+1/2, -y+1/2, x'
74 '-y+1/2, -x+1/2, z'
75 '-x+1/2, -z+1/2, y'
76 '-z+1/2, -x+1/2, y'
77 '-y+1/2, -z+1/2, x'
78 '-x+1/2, -y+1/2, z'
79 '-z+1/2, y+1/2, -x'
80 '-y+1/2, x+1/2, -z'
81 '-x+1/2, z+1/2, -y'
82 '-z+1/2, x+1/2, -y'
83 '-y+1/2, z+1/2, -x'
84 '-x+1/2, y+1/2, -z'
85 'z+1/2, -y+1/2, -x'
86 'y+1/2, -x+1/2, -z'
87 'x+1/2, -z+1/2, -y'
88 'z+1/2, -x+1/2, -y'
89 'y+1/2, -z+1/2, -x'
90 'x+1/2, -y+1/2, -z'
91 'z+1/2, y+1/2, x'
92 'y+1/2, x+1/2, z'
93 'x+1/2, z+1/2, y'
94 'z+1/2, x+1/2, y'
95 'y+1/2, z+1/2, x'
96 'x+1/2, y+1/2, z'
loop_
_atom_type_symbol
_atom_type_oxidation_number
N3- -3
B3+ 3
loop_
_atom_site_label
_atom_site_type_symbol
_atom_site_symmetry_multiplicity
_atom_site_Wyckoff_symbol
_atom_site_fract_x
_atom_site_fract_y
_atom_site_fract_z
_atom_site_B_iso_or_equiv
_atom_site_occupancy
_atom_site_attached_hydrogens
N1 N3- 4 a 0 0 0 0.00257(7) 1. 0
B1 B3+ 4 c 0.25 0.25 0.25 0.00301(8) 1. 0
#End of TTdata_83728-ICSD

File: db/cell/BN/ZB-293K-XRD_CollCode83729.cif

#(C) 2019 by FIZ Karlsruhe - Leibniz Institute for Information Infrastructure.  All rights reserved.
data_83729-ICSD
_database_code_ICSD 83729
_audit_creation_date 1999-01-19
_audit_update_record 2015-08-01
_chemical_name_systematic 'Boron nitride'
_chemical_formula_structural 'B N'
_chemical_formula_sum 'B1 N1'
_chemical_name_structure_type Sphalerite-ZnS(cF8)
_chemical_name_mineral Qingsongite
_exptl_crystal_density_diffrn 3.49
_publ_section_title 'Structure analysis of the cubic boron nitride crystals'
loop_
_citation_id
_citation_journal_full
_citation_year
_citation_journal_volume
_citation_page_first
_citation_page_last
_citation_journal_id_ASTM
primary 'Journal of Physics and Chemistry of Solids' 1990 51 1011 1012 JPCSAW
loop_
_publ_author_name
'Solozhenko, V.L.'
'Chernyshev, V.V.'
'Fetisov, G.V.'
'Rybakov, V.B.'
'Petrusha, I.A.'
_cell_length_a 3.6160(3)
_cell_length_b 3.6160(3)
_cell_length_c 3.6160(3)
_cell_angle_alpha 90.
_cell_angle_beta 90.
_cell_angle_gamma 90.
_cell_volume 47.28
_cell_formula_units_Z 4
_symmetry_space_group_name_H-M 'F -4 3 m'
_symmetry_Int_Tables_number 216
_refine_ls_R_factor_all 0.015
loop_
_symmetry_equiv_pos_site_id
_symmetry_equiv_pos_as_xyz
1 '-z, -y, x'
2 '-y, -x, z'
3 '-x, -z, y'
4 '-z, -x, y'
5 '-y, -z, x'
6 '-x, -y, z'
7 '-z, y, -x'
8 '-y, x, -z'
9 '-x, z, -y'
10 '-z, x, -y'
11 '-y, z, -x'
12 '-x, y, -z'
13 'z, -y, -x'
14 'y, -x, -z'
15 'x, -z, -y'
16 'z, -x, -y'
17 'y, -z, -x'
18 'x, -y, -z'
19 'z, y, x'
20 'y, x, z'
21 'x, z, y'
22 'z, x, y'
23 'y, z, x'
24 'x, y, z'
25 '-z, -y+1/2, x+1/2'
26 '-y, -x+1/2, z+1/2'
27 '-x, -z+1/2, y+1/2'
28 '-z, -x+1/2, y+1/2'
29 '-y, -z+1/2, x+1/2'
30 '-x, -y+1/2, z+1/2'
31 '-z, y+1/2, -x+1/2'
32 '-y, x+1/2, -z+1/2'
33 '-x, z+1/2, -y+1/2'
34 '-z, x+1/2, -y+1/2'
35 '-y, z+1/2, -x+1/2'
36 '-x, y+1/2, -z+1/2'
37 'z, -y+1/2, -x+1/2'
38 'y, -x+1/2, -z+1/2'
39 'x, -z+1/2, -y+1/2'
40 'z, -x+1/2, -y+1/2'
41 'y, -z+1/2, -x+1/2'
42 'x, -y+1/2, -z+1/2'
43 'z, y+1/2, x+1/2'
44 'y, x+1/2, z+1/2'
45 'x, z+1/2, y+1/2'
46 'z, x+1/2, y+1/2'
47 'y, z+1/2, x+1/2'
48 'x, y+1/2, z+1/2'
49 '-z+1/2, -y, x+1/2'
50 '-y+1/2, -x, z+1/2'
51 '-x+1/2, -z, y+1/2'
52 '-z+1/2, -x, y+1/2'
53 '-y+1/2, -z, x+1/2'
54 '-x+1/2, -y, z+1/2'
55 '-z+1/2, y, -x+1/2'
56 '-y+1/2, x, -z+1/2'
57 '-x+1/2, z, -y+1/2'
58 '-z+1/2, x, -y+1/2'
59 '-y+1/2, z, -x+1/2'
60 '-x+1/2, y, -z+1/2'
61 'z+1/2, -y, -x+1/2'
62 'y+1/2, -x, -z+1/2'
63 'x+1/2, -z, -y+1/2'
64 'z+1/2, -x, -y+1/2'
65 'y+1/2, -z, -x+1/2'
66 'x+1/2, -y, -z+1/2'
67 'z+1/2, y, x+1/2'
68 'y+1/2, x, z+1/2'
69 'x+1/2, z, y+1/2'
70 'z+1/2, x, y+1/2'
71 'y+1/2, z, x+1/2'
72 'x+1/2, y, z+1/2'
73 '-z+1/2, -y+1/2, x'
74 '-y+1/2, -x+1/2, z'
75 '-x+1/2, -z+1/2, y'
76 '-z+1/2, -x+1/2, y'
77 '-y+1/2, -z+1/2, x'
78 '-x+1/2, -y+1/2, z'
79 '-z+1/2, y+1/2, -x'
80 '-y+1/2, x+1/2, -z'
81 '-x+1/2, z+1/2, -y'
82 '-z+1/2, x+1/2, -y'
83 '-y+1/2, z+1/2, -x'
84 '-x+1/2, y+1/2, -z'
85 'z+1/2, -y+1/2, -x'
86 'y+1/2, -x+1/2, -z'
87 'x+1/2, -z+1/2, -y'
88 'z+1/2, -x+1/2, -y'
89 'y+1/2, -z+1/2, -x'
90 'x+1/2, -y+1/2, -z'
91 'z+1/2, y+1/2, x'
92 'y+1/2, x+1/2, z'
93 'x+1/2, z+1/2, y'
94 'z+1/2, x+1/2, y'
95 'y+1/2, z+1/2, x'
96 'x+1/2, y+1/2, z'
loop_
_atom_type_symbol
_atom_type_oxidation_number
N3- -3
B3+ 3
loop_
_atom_site_label
_atom_site_type_symbol
_atom_site_symmetry_multiplicity
_atom_site_Wyckoff_symbol
_atom_site_fract_x
_atom_site_fract_y
_atom_site_fract_z
_atom_site_B_iso_or_equiv
_atom_site_occupancy
_atom_site_attached_hydrogens
N1 N3- 4 a 0 0 0 0.00259(7) 1. 0
B1 B3+ 4 c 0.25 0.25 0.25 0.00294(7) 1. 0
#End of TTdata_83729-ICSD
