Repository: minyez/mushroom

# mushroom
A **M**ulti-f**U**nctional, **S**imple and **H**elpful **R**esearch t**OO**lkit for **M**aterial science

This is just a contrived name for yet another analysis tool for scientific computations in material science.

Please refer to documentation for [getting started](doc/getstarted.md) and usage (WIP).

File: db/cell/CuAlO2/delafossite-293K-XRD_CollCode188313.cif

#(C) 2020 by FIZ Karlsruhe - Leibniz Institute for Information Infrastructure.  All rights reserved.
data_188313-ICSD
_database_code_ICSD 188313
_audit_creation_date 2014-02-01
_chemical_name_common 'Copper aluminium dioxide'
_chemical_formula_structural 'Cu Al O2'
_chemical_formula_sum 'Al1 Cu1 O2'
_chemical_name_structure_type Delafossite#NaFeO2
_exptl_crystal_density_diffrn 5.07
_citation_title 'XRD and XAS structural study of Cu Al O2 under high pressure'
loop_
_citation_id
_citation_journal_full
_citation_year
_citation_journal_volume
_citation_page_first
_citation_page_last
_citation_journal_id_ASTM
primary 'Journal of Physics: Condensed Matter' 2013 25 1 11 JCOMEL
loop_
_citation_author_citation_id
_citation_author_name
primary 'Pellicer-Porres, J.'
primary 'Segura, A.'
primary 'Ferrer-Roca, Ch.'
primary 'Polian, A.'
primary 'Munsch, P.'
primary 'Kim, D.'
_cell_length_a 2.863
_cell_length_b 2.863
_cell_length_c 16.95
_cell_angle_alpha 90.
_cell_angle_beta 90.
_cell_angle_gamma 120.
_cell_volume 120.32
_cell_formula_units_Z 3
_space_group_name_H-M_alt 'R -3 m H'
_space_group_IT_number 166
loop_
_space_group_symop_id
_space_group_symop_operation_xyz
1 'x-y, -y, -z'
2 '-x, -x+y, -z'
3 'y, x, -z'
4 'x-y, x, -z'
5 'y, -x+y, -z'
6 '-x, -y, -z'
7 '-x+y, y, z'
8 'x, x-y, z'
9 '-y, -x, z'
10 '-x+y, -x, z'
11 '-y, x-y, z'
12 'x, y, z'
13 'x-y+2/3, -y+1/3, -z+1/3'
14 '-x+2/3, -x+y+1/3, -z+1/3'
15 'y+2/3, x+1/3, -z+1/3'
16 'x-y+2/3, x+1/3, -z+1/3'
17 'y+2/3, -x+y+1/3, -z+1/3'
18 '-x+2/3, -y+1/3, -z+1/3'
19 '-x+y+2/3, y+1/3, z+1/3'
20 'x+2/3, x-y+1/3, z+1/3'
21 '-y+2/3, -x+1/3, z+1/3'
22 '-x+y+2/3, -x+1/3, z+1/3'
23 '-y+2/3, x-y+1/3, z+1/3'
24 'x+2/3, y+1/3, z+1/3'
25 'x-y+1/3, -y+2/3, -z+2/3'
26 '-x+1/3, -x+y+2/3, -z+2/3'
27 'y+1/3, x+2/3, -z+2/3'
28 'x-y+1/3, x+2/3, -z+2/3'
29 'y+1/3, -x+y+2/3, -z+2/3'
30 '-x+1/3, -y+2/3, -z+2/3'
31 '-x+y+1/3, y+2/3, z+2/3'
32 'x+1/3, x-y+2/3, z+2/3'
33 '-y+1/3, -x+2/3, z+2/3'
34 '-x+y+1/3, -x+2/3, z+2/3'
35 '-y+1/3, x-y+2/3, z+2/3'
36 'x+1/3, y+2/3, z+2/3'
loop_
_atom_type_symbol
_atom_type_oxidation_number
Cu1+ 1
Al3+ 3
O2- -2
loop_
_atom_site_label
_atom_site_type_symbol
_atom_site_symmetry_multiplicity
_atom_site_Wyckoff_symbol
_atom_site_fract_x
_atom_site_fract_y
_atom_site_fract_z
_atom_site_B_iso_or_equiv
_atom_site_occupancy
Cu1 Cu1+ 3 a 0 0 0 . 1.
Al1 Al3+ 3 b 0 0 0.5 . 1.
O1 O2- 6 c 0 0 0.1101 . 1.
#End of TTdata_188313-ICSD

File: db/cell/CuAlO2/delafossite-293K-XRD_CollCode31701.cif

#(C) 2020 by FIZ Karlsruhe - Leibniz Institute for Information Infrastructure.  All rights reserved.
data_31701-ICSD
_database_code_ICSD 31701
_audit_creation_date 1981-12-31
_chemical_name_common 'Copper(I) aluminium oxide'
_chemical_formula_structural 'Cu Al O2'
_chemical_formula_sum 'Al1 Cu1 O2'
_chemical_name_structure_type Delafossite#NaFeO2
_exptl_crystal_density_diffrn 5.08
_citation_title
'Single-Crystal Growth and Crystal Structure Refinement Cu Al O2'
loop_
_citation_id
_citation_journal_full
_citation_year
_citation_journal_volume
_citation_page_first
_citation_page_last
_citation_journal_id_ASTM
primary 'Journal of Solid State Chemistry' 1981 40 170 174 JSSCBI
loop_
_citation_author_citation_id
_citation_author_name
primary 'Ishiguro, T.'
primary 'Kitazawa, A.'
primary 'Mizutani, N.'
primary 'Kato, M.'
_cell_length_a 2.8604(7)
_cell_length_b 2.8604(7)
_cell_length_c 16.953(5)
_cell_angle_alpha 90.
_cell_angle_beta 90.
_cell_angle_gamma 120.
_cell_volume 120.12
_cell_formula_units_Z 3
_space_group_name_H-M_alt 'R -3 m H'
_space_group_IT_number 166
loop_
_space_group_symop_id
_space_group_symop_operation_xyz
1 'x-y, -y, -z'
2 '-x, -x+y, -z'
3 'y, x, -z'
4 'x-y, x, -z'
5 'y, -x+y, -z'
6 '-x, -y, -z'
7 '-x+y, y, z'
8 'x, x-y, z'
9 '-y, -x, z'
10 '-x+y, -x, z'
11 '-y, x-y, z'
12 'x, y, z'
13 'x-y+2/3, -y+1/3, -z+1/3'
14 '-x+2/3, -x+y+1/3, -z+1/3'
15 'y+2/3, x+1/3, -z+1/3'
16 'x-y+2/3, x+1/3, -z+1/3'
17 'y+2/3, -x+y+1/3, -z+1/3'
18 '-x+2/3, -y+1/3, -z+1/3'
19 '-x+y+2/3, y+1/3, z+1/3'
20 'x+2/3, x-y+1/3, z+1/3'
21 '-y+2/3, -x+1/3, z+1/3'
22 '-x+y+2/3, -x+1/3, z+1/3'
23 '-y+2/3, x-y+1/3, z+1/3'
24 'x+2/3, y+1/3, z+1/3'
25 'x-y+1/3, -y+2/3, -z+2/3'
26 '-x+1/3, -x+y+2/3, -z+2/3'
27 'y+1/3, x+2/3, -z+2/3'
28 'x-y+1/3, x+2/3, -z+2/3'
29 'y+1/3, -x+y+2/3, -z+2/3'
30 '-x+1/3, -y+2/3, -z+2/3'
31 '-x+y+1/3, y+2/3, z+2/3'
32 'x+1/3, x-y+2/3, z+2/3'
33 '-y+1/3, -x+2/3, z+2/3'
34 '-x+y+1/3, -x+2/3, z+2/3'
35 '-y+1/3, x-y+2/3, z+2/3'
36 'x+1/3, y+2/3, z+2/3'
loop_
_atom_type_symbol
_atom_type_oxidation_number
Cu1+ 1
Al3+ 3
O2- -2
loop_
_atom_site_label
_atom_site_type_symbol
_atom_site_symmetry_multiplicity
_atom_site_Wyckoff_symbol
_atom_site_fract_x
_atom_site_fract_y
_atom_site_fract_z
_atom_site_B_iso_or_equiv
_atom_site_occupancy
Cu1 Cu1+ 3 a 0 0 0 . 1.
Al1 Al3+ 3 b 0 0 0.5 . 1.
O1 O2- 6 c 0 0 0.10979(8) . 1.
loop_
_atom_site_aniso_label
_atom_site_aniso_type_symbol
_atom_site_aniso_U_11
_atom_site_aniso_U_22
_atom_site_aniso_U_33
_atom_site_aniso_U_12
_atom_site_aniso_U_13
_atom_site_aniso_U_23
Cu1 Cu1+ 0.0113(1) 0.0113(1) 0.0065(1) 0.0056(1) 0 0
Al1 Al3+ 0.0057(1) 0.0057(1) 0.0076(3) 0.0028(1) 0 0
O1 O2- 0.0075(2) 0.0075(2) 0.0075(3) 0.0037(2) 0 0
#End of TTdata_31701-ICSD
