Repository: minyez/mushroom

# mushroom
A **M**ulti-f**U**nctional, **S**imple and **H**elpful **R**esearch t**OO**lkit for **M**aterial science

This is just a contrived name for yet another analysis tool for scientific computations in material science.

Please refer to documentation for [getting started](doc/getstarted.md) and usage (WIP).

File: db/cell/FeS2/marcasite-293K-XRD_CollCode42415.cif

#(C) 2020 by FIZ Karlsruhe - Leibniz Institute for Information Infrastructure.  All rights reserved.
data_42415-ICSD
_database_code_ICSD 42415
_audit_creation_date 2000-07-15
_audit_update_record 2012-02-01
_chemical_name_common 'Iron persulfide'
_chemical_formula_structural 'Fe S2'
_chemical_formula_sum 'Fe1 S2'
_chemical_name_structure_type Marcasite#FeS2(oP6)
_chemical_name_mineral Marcasite
_exptl_crystal_density_diffrn 4.88
_citation_title

;
Compounds with the marcasite type crystal structure VIII. Redetermination of
the prototype
;
loop_
_citation_id
_citation_journal_full
_citation_year
_citation_journal_volume
_citation_page_first
_citation_page_last
_citation_journal_id_ASTM
primary 'Acta Chemica Scandinavica ' 1973 27 2791 2796 ACSAA4
loop_
_citation_author_citation_id
_citation_author_name
primary 'Brostigen, G.'
primary 'Kjekshus, A.'
primary 'Romming, C.'
_cell_length_a 4.4431(9)
_cell_length_b 5.4245(9)
_cell_length_c 3.3871(6)
_cell_angle_alpha 90.
_cell_angle_beta 90.
_cell_angle_gamma 90.
_cell_volume 81.63
_cell_formula_units_Z 2
_space_group_name_H-M_alt 'P n n m'
_space_group_IT_number 58
loop_
_space_group_symop_id
_space_group_symop_operation_xyz
1 'x+1/2, -y+1/2, z+1/2'
2 '-x+1/2, y+1/2, z+1/2'
3 'x, y, -z'
4 '-x, -y, -z'
5 '-x+1/2, y+1/2, -z+1/2'
6 'x+1/2, -y+1/2, -z+1/2'
7 '-x, -y, z'
8 'x, y, z'
loop_
_atom_type_symbol
_atom_type_oxidation_number
Fe2+ 2
S1- -1
loop_
_atom_site_label
_atom_site_type_symbol
_atom_site_symmetry_multiplicity
_atom_site_Wyckoff_symbol
_atom_site_fract_x
_atom_site_fract_y
_atom_site_fract_z
_atom_site_B_iso_or_equiv
_atom_site_occupancy
Fe1 Fe2+ 2 a 0 0 0 . 1.
S1 S1- 4 g 0.20052(14) 0.37827(9) 0 . 1.
#End of TTdata_42415-ICSD

File: db/cell/FeS2/marcasite-293K-XRD_CollCode633275.cif

#(C) 2020 by FIZ Karlsruhe - Leibniz Institute for Information Infrastructure.  All rights reserved.
data_633275-ICSD
_database_code_ICSD 633275
_audit_creation_date 2012-08-01
_audit_update_record 2019-02-01
_chemical_name_common 'Iron sulfide (1/2)'
_chemical_formula_structural 'Fe S2'
_chemical_formula_sum 'Fe1 S2'
_chemical_name_structure_type Marcasite#FeS2(oP6)
_exptl_crystal_density_diffrn 4.88
_citation_title

;
High pressure X-ray diffraction study on p-FeS2, m-FeS2 and MnS2 to 340 kbar:
A possible high spin-low spin transition in MnS2
;
_publ_section_comment 'Cell and Type only determined'
loop_
_citation_id
_citation_journal_full
_citation_year
_citation_journal_volume
_citation_page_first
_citation_page_last
_citation_journal_id_ASTM
primary 'Journal of Physics and Chemistry of Solids' 1985 46 113 116 JPCSAW
loop_
_citation_author_citation_id
_citation_author_name
primary 'Chattopadhyay, T.'
primary 'Schnering, H.G. von'
_cell_length_a 4.441
_cell_length_b 5.425
_cell_length_c 3.387
_cell_angle_alpha 90.
_cell_angle_beta 90.
_cell_angle_gamma 90.
_cell_volume 81.6
_cell_formula_units_Z 2
_space_group_name_H-M_alt 'P n n m'
_space_group_IT_number 58
loop_
_space_group_symop_id
_space_group_symop_operation_xyz
1 'x+1/2, -y+1/2, z+1/2'
2 '-x+1/2, y+1/2, z+1/2'
3 'x, y, -z'
4 '-x, -y, -z'
5 '-x+1/2, y+1/2, -z+1/2'
6 'x+1/2, -y+1/2, -z+1/2'
7 '-x, -y, z'
8 'x, y, z'
loop_
_atom_type_symbol
_atom_type_oxidation_number
Fe2+ 2
S1- -1
loop_
_atom_site_label
_atom_site_type_symbol
_atom_site_symmetry_multiplicity
_atom_site_Wyckoff_symbol
_atom_site_fract_x
_atom_site_fract_y
_atom_site_fract_z
_atom_site_B_iso_or_equiv
_atom_site_occupancy
Fe1 Fe2+ 2 a 0 0 0 . 1.
S1 S1- 4 g 0.201 0.378 0 . 1.
#End of TTdata_633275-ICSD

File: db/cell/FeS2/pyrite-293K-Synchrotron_CollCode53529.cif

#(C) 2020 by FIZ Karlsruhe - Leibniz Institute for Information Infrastructure.  All rights reserved.
data_53529-ICSD
_database_code_ICSD 53529
_audit_creation_date 2003-04-01
_audit_update_record 2018-08-01
_chemical_name_common 'Iron sulfide (1/2)'
_chemical_formula_structural 'Fe S2'
_chemical_formula_sum 'Fe1 S2'
_chemical_name_structure_type Pyrite#FeS2(cP12)
_exptl_crystal_density_diffrn 5.01
_citation_title

;
The bulk moduli of 3d-transition element pyrites measured with synchrotron
radiation in a new belt type apparatus
;
loop_
_citation_id
_citation_journal_full
_citation_year
_citation_journal_volume
_citation_page_first
_citation_page_last
_citation_journal_id_ASTM
primary 'Materials Research Society Symposium Proceedings' 1984 22 49 52 MRSPDH
loop_
_citation_author_citation_id
_citation_author_name
primary 'Will, G.'
primary 'Lauterjung, J.'
primary 'Schmitz, H.'
primary 'Hinze, E.'
_cell_length_a 5.418(2)
_cell_length_b 5.418(2)
_cell_length_c 5.418(2)
_cell_angle_alpha 90.
_cell_angle_beta 90.
_cell_angle_gamma 90.
_cell_volume 159.04
_cell_formula_units_Z 4
_space_group_name_H-M_alt 'P a -3'
_space_group_IT_number 205
loop_
_space_group_symop_id
_space_group_symop_operation_xyz
1 '-z+1/2, x+1/2, y'
2 'z+1/2, x, -y+1/2'
3 'z, -x+1/2, y+1/2'
4 '-z, -x, -y'
5 'y, -z+1/2, x+1/2'
6 '-y+1/2, z+1/2, x'
7 'y+1/2, z, -x+1/2'
8 '-y, -z, -x'
9 'x+1/2, y, -z+1/2'
10 'x, -y+1/2, z+1/2'
11 '-x+1/2, y+1/2, z'
12 '-x, -y, -z'
13 'z+1/2, -x+1/2, -y'
14 '-z+1/2, -x, y+1/2'
15 '-z, x+1/2, -y+1/2'
16 'z, x, y'
17 '-y, z+1/2, -x+1/2'
18 'y+1/2, -z+1/2, -x'
19 '-y+1/2, -z, x+1/2'
20 'y, z, x'
21 '-x+1/2, -y, z+1/2'
22 '-x, y+1/2, -z+1/2'
23 'x+1/2, -y+1/2, -z'
24 'x, y, z'
loop_
_atom_type_symbol
_atom_type_oxidation_number
Fe2+ 2
S1- -1
loop_
_atom_site_label
_atom_site_type_symbol
_atom_site_symmetry_multiplicity
_atom_site_Wyckoff_symbol
_atom_site_fract_x
_atom_site_fract_y
_atom_site_fract_z
_atom_site_B_iso_or_equiv
_atom_site_occupancy
Fe1 Fe2+ 4 a 0 0 0 . 1.
S1 S1- 8 c 0.386(2) 0.386(2) 0.386(2) . 1.
#End of TTdata_53529-ICSD

File: db/cell/FeS2/pyrite-293K-XRD_CollCode15012.cif

#(C) 2020 by FIZ Karlsruhe - Leibniz Institute for Information Infrastructure.  All rights reserved.
data_15012-ICSD
_database_code_ICSD 15012
_audit_creation_date 1980-01-01
_audit_update_record 2014-08-01
_chemical_name_common 'Iron persulfide'
_chemical_formula_structural 'Fe S2'
_chemical_formula_sum 'Fe1 S2'
_chemical_name_structure_type Pyrite#FeS2(cP12)
_exptl_crystal_density_diffrn 5.01
_citation_title 'Redetermined crystal structure of Fe S2 (pyrite)'
loop_
_citation_id
_citation_journal_full
_citation_year
_citation_journal_volume
_citation_page_first
_citation_page_last
_citation_journal_id_ASTM
primary 'Acta Chemica Scandinavica ' 1969 23 2186 2188 ACSAA4
loop_
_citation_author_citation_id
_citation_author_name
primary 'Brostigen, G.'
primary 'Kjekshus, A.'
_cell_length_a 5.4179(11)
_cell_length_b 5.4179(11)
_cell_length_c 5.4179(11)
_cell_angle_alpha 90.
_cell_angle_beta 90.
_cell_angle_gamma 90.
_cell_volume 159.04
_cell_formula_units_Z 4
_space_group_name_H-M_alt 'P a -3'
_space_group_IT_number 205
loop_
_space_group_symop_id
_space_group_symop_operation_xyz
1 '-z+1/2, x+1/2, y'
2 'z+1/2, x, -y+1/2'
3 'z, -x+1/2, y+1/2'
4 '-z, -x, -y'
5 'y, -z+1/2, x+1/2'
6 '-y+1/2, z+1/2, x'
7 'y+1/2, z, -x+1/2'
8 '-y, -z, -x'
9 'x+1/2, y, -z+1/2'
10 'x, -y+1/2, z+1/2'
11 '-x+1/2, y+1/2, z'
12 '-x, -y, -z'
13 'z+1/2, -x+1/2, -y'
14 '-z+1/2, -x, y+1/2'
15 '-z, x+1/2, -y+1/2'
16 'z, x, y'
17 '-y, z+1/2, -x+1/2'
18 'y+1/2, -z+1/2, -x'
19 '-y+1/2, -z, x+1/2'
20 'y, z, x'
21 '-x+1/2, -y, z+1/2'
22 '-x, y+1/2, -z+1/2'
23 'x+1/2, -y+1/2, -z'
24 'x, y, z'
loop_
_atom_type_symbol
_atom_type_oxidation_number
Fe2+ 2
S1- -1
loop_
_atom_site_label
_atom_site_type_symbol
_atom_site_symmetry_multiplicity
_atom_site_Wyckoff_symbol
_atom_site_fract_x
_atom_site_fract_y
_atom_site_fract_z
_atom_site_B_iso_or_equiv
_atom_site_occupancy
Fe1 Fe2+ 4 a 0 0 0 0.14(4) 1.
S1 S1- 8 c 0.3840(5) 0.3840(5) 0.3840(5) 0.12(5) 1.
#End of TTdata_15012-ICSD

File: db/cell/FeS2/pyrite-293K-XRD_CollCode316.cif

#(C) 2020 by FIZ Karlsruhe - Leibniz Institute for Information Infrastructure.  All rights reserved.
data_316-ICSD
_database_code_ICSD 316
_audit_creation_date 1980-01-01
_audit_update_record 2012-02-01
_chemical_name_common 'Iron persulfide'
_chemical_formula_structural 'Fe S2'
_chemical_formula_sum 'Fe1 S2'
_chemical_name_structure_type Pyrite#FeS2(cP12)
_chemical_name_mineral Pyrite
_exptl_crystal_density_diffrn 4.98
_citation_title

;
Investigation of the bonding mechanism in pyrite using the moessbauer effect
and X-ray crystallography
;
loop_
_citation_id
_citation_journal_full
_citation_year
_citation_journal_volume
_citation_page_first
_citation_page_last
_citation_journal_id_ASTM
primary

;
Acta Crystallographica, Section A: Crystal Physics, Diffraction, Theoretical
and General Crystallography
; 1976 32 529 537 ACACBN
loop_
_citation_author_citation_id
_citation_author_name
primary 'Finklea, S.'
primary 'Cathey, L.'
primary 'Amma, E.L.'
_cell_length_a 5.4281(1)
_cell_length_b 5.4281(1)
_cell_length_c 5.4281(1)
_cell_angle_alpha 90.
_cell_angle_beta 90.
_cell_angle_gamma 90.
_cell_volume 159.94
_cell_formula_units_Z 4
_space_group_name_H-M_alt 'P a -3'
_space_group_IT_number 205
loop_
_space_group_symop_id
_space_group_symop_operation_xyz
1 '-z+1/2, x+1/2, y'
2 'z+1/2, x, -y+1/2'
3 'z, -x+1/2, y+1/2'
4 '-z, -x, -y'
5 'y, -z+1/2, x+1/2'
6 '-y+1/2, z+1/2, x'
7 'y+1/2, z, -x+1/2'
8 '-y, -z, -x'
9 'x+1/2, y, -z+1/2'
10 'x, -y+1/2, z+1/2'
11 '-x+1/2, y+1/2, z'
12 '-x, -y, -z'
13 'z+1/2, -x+1/2, -y'
14 '-z+1/2, -x, y+1/2'
15 '-z, x+1/2, -y+1/2'
16 'z, x, y'
17 '-y, z+1/2, -x+1/2'
18 'y+1/2, -z+1/2, -x'
19 '-y+1/2, -z, x+1/2'
20 'y, z, x'
21 '-x+1/2, -y, z+1/2'
22 '-x, y+1/2, -z+1/2'
23 'x+1/2, -y+1/2, -z'
24 'x, y, z'
loop_
_atom_type_symbol
_atom_type_oxidation_number
Fe2+ 2
S1- -1
loop_
_atom_site_label
_atom_site_type_symbol
_atom_site_symmetry_multiplicity
_atom_site_Wyckoff_symbol
_atom_site_fract_x
_atom_site_fract_y
_atom_site_fract_z
_atom_site_B_iso_or_equiv
_atom_site_occupancy
Fe1 Fe2+ 4 a 0 0 0 . 1.
S1 S1- 8 c 0.38504(5) 0.38504(5) 0.38504(5) . 1.
#End of TTdata_316-ICSD

File: db/cell/FeS2/pyrite-293K-XRD_CollCode633274.cif

#(C) 2020 by FIZ Karlsruhe - Leibniz Institute for Information Infrastructure.  All rights reserved.
data_633274-ICSD
_database_code_ICSD 633274
_audit_creation_date 2010-02-01
_audit_update_record 2019-02-01
_chemical_name_common 'Iron sulfide (1/2)'
_chemical_formula_structural 'Fe S2'
_chemical_formula_sum 'Fe1 S2'
_chemical_name_structure_type Pyrite#FeS2(cP12)
_exptl_crystal_density_diffrn 5.01
_citation_title

;
High pressure X-ray diffraction study on p-FeS2, m-FeS2 and MnS2 to 340 kbar:
A possible high spin-low spin transition in MnS2
;
_publ_section_comment 'Cell and Type only determined'
loop_
_citation_id
_citation_journal_full
_citation_year
_citation_journal_volume
_citation_page_first
_citation_page_last
_citation_journal_id_ASTM
primary 'Journal of Physics and Chemistry of Solids' 1985 46 113 116 JPCSAW
loop_
_citation_author_citation_id
_citation_author_name
primary 'Chattopadhyay, T.'
primary 'Schnering, H.G. von'
_cell_length_a 5.418
_cell_length_b 5.418
_cell_length_c 5.418
_cell_angle_alpha 90.
_cell_angle_beta 90.
_cell_angle_gamma 90.
_cell_volume 159.04
_cell_formula_units_Z 4
_space_group_name_H-M_alt 'P a -3'
_space_group_IT_number 205
loop_
_space_group_symop_id
_space_group_symop_operation_xyz
1 '-z+1/2, x+1/2, y'
2 'z+1/2, x, -y+1/2'
3 'z, -x+1/2, y+1/2'
4 '-z, -x, -y'
5 'y, -z+1/2, x+1/2'
6 '-y+1/2, z+1/2, x'
7 'y+1/2, z, -x+1/2'
8 '-y, -z, -x'
9 'x+1/2, y, -z+1/2'
10 'x, -y+1/2, z+1/2'
11 '-x+1/2, y+1/2, z'
12 '-x, -y, -z'
13 'z+1/2, -x+1/2, -y'
14 '-z+1/2, -x, y+1/2'
15 '-z, x+1/2, -y+1/2'
16 'z, x, y'
17 '-y, z+1/2, -x+1/2'
18 'y+1/2, -z+1/2, -x'
19 '-y+1/2, -z, x+1/2'
20 'y, z, x'
21 '-x+1/2, -y, z+1/2'
22 '-x, y+1/2, -z+1/2'
23 'x+1/2, -y+1/2, -z'
24 'x, y, z'
loop_
_atom_type_symbol
_atom_type_oxidation_number
S1- -1
Fe2+ 2
loop_
_atom_site_label
_atom_site_type_symbol
_atom_site_symmetry_multiplicity
_atom_site_Wyckoff_symbol
_atom_site_fract_x
_atom_site_fract_y
_atom_site_fract_z
_atom_site_B_iso_or_equiv
_atom_site_occupancy
S1 S1- 8 c 0.385 0.385 0.385 . 1.
Fe1 Fe2+ 4 a 0 0 0 . 1.
#End of TTdata_633274-ICSD
