Repository: minyez/mushroom

# mushroom
A **M**ulti-f**U**nctional, **S**imple and **H**elpful **R**esearch t**OO**lkit for **M**aterial science

This is just a contrived name for yet another analysis tool for scientific computations in material science.

Please refer to documentation for [getting started](doc/getstarted.md) and usage (WIP).

File: db/cell/TiO2/anatase-293K-XRD_CollCode159910.cif

#(C) 2018 by FIZ Karlsruhe - Leibniz Institute for Information Infrastructure.  All rights reserved.
data_159910-ICSD
_database_code_ICSD 159910
_audit_creation_date 2008-08-01
_chemical_name_systematic 'Titanium oxide'
_chemical_formula_structural 'Ti O2'
_chemical_formula_sum 'O2 Ti1'
_chemical_name_structure_type Anatase-TiO2
_exptl_crystal_density_diffrn 3.88
_publ_section_title

;
Study on phase relations, crystal structure and magnetic properties of Ti1-x
Crx O2+d system
;
loop_
_citation_id
_citation_journal_full
_citation_year
_citation_journal_volume
_citation_page_first
_citation_page_last
_citation_journal_id_ASTM
primary 'Wuli Xuebao' 2007 56 3379 3387 WLHPAR
loop_
_publ_author_name
'Li Jian'
'Song Gongbao'
'Wang Meili'
'Zhang Baoshu'
_cell_length_a 3.7927(0)
_cell_length_b 3.7927(0)
_cell_length_c 9.5091(1)
_cell_angle_alpha 90.
_cell_angle_beta 90.
_cell_angle_gamma 90.
_cell_volume 136.78
_cell_formula_units_Z 4
_symmetry_space_group_name_H-M 'I 41/a m d Z'
_symmetry_Int_Tables_number 141
_refine_ls_R_factor_all 0.1836
loop_
_symmetry_equiv_pos_site_id
_symmetry_equiv_pos_as_xyz
1 'y+1/4, x+3/4, -z+1/4'
2 'y+1/4, -x+3/4, -z+1/4'
3 'x, y+1/2, -z'
4 'x, -y, -z'
5 '-y+3/4, x+3/4, -z+1/4'
6 '-y+3/4, -x+3/4, -z+1/4'
7 '-x, y+1/2, -z'
8 '-x, -y, -z'
9 '-y+3/4, -x+1/4, z+3/4'
10 '-y+3/4, x+1/4, z+3/4'
11 '-x, -y+1/2, z'
12 '-x, y, z'
13 'y+1/4, -x+1/4, z+3/4'
14 'y+1/4, x+1/4, z+3/4'
15 'x, -y+1/2, z'
16 'x, y, z'
17 'y+3/4, x+1/4, -z+3/4'
18 'y+3/4, -x+1/4, -z+3/4'
19 'x+1/2, y, -z+1/2'
20 'x+1/2, -y+1/2, -z+1/2'
21 '-y+1/4, x+1/4, -z+3/4'
22 '-y+1/4, -x+1/4, -z+3/4'
23 '-x+1/2, y, -z+1/2'
24 '-x+1/2, -y+1/2, -z+1/2'
25 '-y+1/4, -x+3/4, z+1/4'
26 '-y+1/4, x+3/4, z+1/4'
27 '-x+1/2, -y, z+1/2'
28 '-x+1/2, y+1/2, z+1/2'
29 'y+3/4, -x+3/4, z+1/4'
30 'y+3/4, x+3/4, z+1/4'
31 'x+1/2, -y, z+1/2'
32 'x+1/2, y+1/2, z+1/2'
loop_
_atom_type_symbol
_atom_type_oxidation_number
Ti4+ 4
O2- -2
loop_
_atom_site_label
_atom_site_type_symbol
_atom_site_symmetry_multiplicity
_atom_site_Wyckoff_symbol
_atom_site_fract_x
_atom_site_fract_y
_atom_site_fract_z
_atom_site_B_iso_or_equiv
_atom_site_occupancy
_atom_site_attached_hydrogens
Ti1 Ti4+ 4 a 0 0.75 0.125 0.39 1. 0
O1 O2- 8 e 0 0.25 0.0821(1) 0.62 1. 0
#End of TTdata_159910-ICSD

File: db/cell/TiO2/anatase-293K-XRD_CollCode172914.cif

#(C) 2018 by FIZ Karlsruhe - Leibniz Institute for Information Infrastructure.  All rights reserved.
data_172914-ICSD
_database_code_ICSD 172914
_audit_creation_date 2008-02-01
_chemical_name_systematic 'Titanium oxide'
_chemical_formula_structural 'Ti O2'
_chemical_formula_sum 'O2 Ti1'
_chemical_name_structure_type Anatase-TiO2
_chemical_name_mineral Anatase
_exptl_crystal_density_diffrn 3.9
_cell_measurement_temperature 293.
_publ_section_title

;
Structural characterization of the hollandite host lattice for the confinement
of radioactive cesium: Quantification of the amorphous phase taking into
account the incommensurate modulated character of the crystallized part
;
loop_
_citation_id
_citation_journal_full
_citation_year
_citation_journal_volume
_citation_page_first
_citation_page_last
_citation_journal_id_ASTM
primary 'Journal of Solid State Chemistry' 2007 180 322 330 JSSCBI
loop_
_publ_author_name
'Leinekugel-le-Cocq-Errien, A.Y.'
'Deniard, P.'
'Jobic, S.'
'Gautier, E.'
'Evain, M.'
'Aubin, V.'
'Bart, F.'
_cell_length_a 3.78465(7)
_cell_length_b 3.78465(7)
_cell_length_c 9.5123(2)
_cell_angle_alpha 90.
_cell_angle_beta 90.
_cell_angle_gamma 90.
_cell_volume 136.25
_cell_formula_units_Z 4
_symmetry_space_group_name_H-M 'I 41/a m d Z'
_symmetry_Int_Tables_number 141
_refine_ls_R_factor_all 0.0463
loop_
_symmetry_equiv_pos_site_id
_symmetry_equiv_pos_as_xyz
1 'y+1/4, x+3/4, -z+1/4'
2 'y+1/4, -x+3/4, -z+1/4'
3 'x, y+1/2, -z'
4 'x, -y, -z'
5 '-y+3/4, x+3/4, -z+1/4'
6 '-y+3/4, -x+3/4, -z+1/4'
7 '-x, y+1/2, -z'
8 '-x, -y, -z'
9 '-y+3/4, -x+1/4, z+3/4'
10 '-y+3/4, x+1/4, z+3/4'
11 '-x, -y+1/2, z'
12 '-x, y, z'
13 'y+1/4, -x+1/4, z+3/4'
14 'y+1/4, x+1/4, z+3/4'
15 'x, -y+1/2, z'
16 'x, y, z'
17 'y+3/4, x+1/4, -z+3/4'
18 'y+3/4, -x+1/4, -z+3/4'
19 'x+1/2, y, -z+1/2'
20 'x+1/2, -y+1/2, -z+1/2'
21 '-y+1/4, x+1/4, -z+3/4'
22 '-y+1/4, -x+1/4, -z+3/4'
23 '-x+1/2, y, -z+1/2'
24 '-x+1/2, -y+1/2, -z+1/2'
25 '-y+1/4, -x+3/4, z+1/4'
26 '-y+1/4, x+3/4, z+1/4'
27 '-x+1/2, -y, z+1/2'
28 '-x+1/2, y+1/2, z+1/2'
29 'y+3/4, -x+3/4, z+1/4'
30 'y+3/4, x+3/4, z+1/4'
31 'x+1/2, -y, z+1/2'
32 'x+1/2, y+1/2, z+1/2'
loop_
_atom_type_symbol
_atom_type_oxidation_number
Ti4+ 4
O2- -2
loop_
_atom_site_label
_atom_site_type_symbol
_atom_site_symmetry_multiplicity
_atom_site_Wyckoff_symbol
_atom_site_fract_x
_atom_site_fract_y
_atom_site_fract_z
_atom_site_B_iso_or_equiv
_atom_site_occupancy
_atom_site_attached_hydrogens
Ti1 Ti4+ 4 b 0 0.25 0.375 .008 1. 0
O1 O2- 8 e 0 0.25 0.1667(4) .013 1. 0
#End of TTdata_172914-ICSD

File: db/cell/TiO2/anatase-298K-XRD_CollCode9852.cif

#(C) 2017 by FIZ Karlsruhe - Leibniz Institute for Information Infrastructure.  All rights reserved.
data_9852-ICSD
_database_code_ICSD 9852
_audit_creation_date 1980-01-01
_audit_update_record 2015-02-01
_chemical_name_systematic 'Titanium oxide'
_chemical_formula_structural 'Ti O2'
_chemical_formula_sum 'O2 Ti1'
_chemical_name_structure_type Anatase-TiO2
_chemical_name_mineral Anatase
_exptl_crystal_density_diffrn 3.9
_cell_measurement_temperature 298.
_publ_section_title
'Refinement of the structure of anatase at several temperatures'
loop_
_citation_id
_citation_journal_full
_citation_year
_citation_journal_volume
_citation_page_first
_citation_page_last
_citation_journal_id_ASTM
primary

;
Zeitschrift fuer Kristallographie, Kristallgeometrie, Kristallphysik,
Kristallchemie (-144,1977)
; 1972 136 273 281 ZEKGAX
loop_
_publ_author_name
'Horn, M.'
'Schwerdtfeger, C.F.'
'Meagher, E.P.'
_cell_length_a 3.7842(13)
_cell_length_b 3.7842(13)
_cell_length_c 9.5146(15)
_cell_angle_alpha 90.
_cell_angle_beta 90.
_cell_angle_gamma 90.
_cell_volume 136.25
_cell_formula_units_Z 4
_symmetry_space_group_name_H-M 'I 41/a m d S'
_symmetry_Int_Tables_number 141
_refine_ls_R_factor_all 0.023
loop_
_symmetry_equiv_pos_site_id
_symmetry_equiv_pos_as_xyz
1 'y, -x+1/2, z+1/4'
2 '-y, x+1/2, z+1/4'
3 'y, -x, -z'
4 '-y, x, -z'
5 '-y, -x+1/2, z+1/4'
6 'y, x+1/2, z+1/4'
7 '-y, -x, -z'
8 'y, x, -z'
9 'x, -y+1/2, -z+1/4'
10 '-x, y+1/2, -z+1/4'
11 'x, -y, z'
12 '-x, y, z'
13 '-x, -y+1/2, -z+1/4'
14 'x, y+1/2, -z+1/4'
15 '-x, -y, z'
16 'x, y, z'
17 'y+1/2, -x, z+3/4'
18 '-y+1/2, x, z+3/4'
19 'y+1/2, -x+1/2, -z+1/2'
20 '-y+1/2, x+1/2, -z+1/2'
21 '-y+1/2, -x, z+3/4'
22 'y+1/2, x, z+3/4'
23 '-y+1/2, -x+1/2, -z+1/2'
24 'y+1/2, x+1/2, -z+1/2'
25 'x+1/2, -y, -z+3/4'
26 '-x+1/2, y, -z+3/4'
27 'x+1/2, -y+1/2, z+1/2'
28 '-x+1/2, y+1/2, z+1/2'
29 '-x+1/2, -y, -z+3/4'
30 'x+1/2, y, -z+3/4'
31 '-x+1/2, -y+1/2, z+1/2'
32 'x+1/2, y+1/2, z+1/2'
loop_
_atom_type_symbol
_atom_type_oxidation_number
Ti4+ 4
O2- -2
loop_
_atom_site_label
_atom_site_type_symbol
_atom_site_symmetry_multiplicity
_atom_site_Wyckoff_symbol
_atom_site_fract_x
_atom_site_fract_y
_atom_site_fract_z
_atom_site_B_iso_or_equiv
_atom_site_occupancy
_atom_site_attached_hydrogens
Ti1 Ti4+ 4 a 0 0 0 0.39(6) 1. 0
O1 O2- 8 e 0 0 0.2081(2) 0.61(9) 1. 0
#End of TTdata_9852-ICSD

File: db/cell/TiO2/rutile-293K-XRD_CollCode9161.cif

#(C) 2017 by FIZ Karlsruhe - Leibniz Institute for Information Infrastructure.  All rights reserved.
data_9161-ICSD
_database_code_ICSD 9161
_audit_creation_date 1980-01-01
_audit_update_record 2012-08-01
_chemical_name_systematic 'Titanium oxide'
_chemical_formula_structural 'Ti O2'
_chemical_formula_sum 'O2 Ti1'
_chemical_name_structure_type Rutile-TiO2
_chemical_name_mineral Rutile
_exptl_crystal_density_diffrn 4.25
_publ_section_title

;
Rutile-type compounds. VI. Si O2, Ge O2 and a comparison with other
rutile-type structures
;
loop_
_citation_id
_citation_journal_full
_citation_year
_citation_journal_volume
_citation_page_first
_citation_page_last
_citation_journal_id_ASTM
primary 'Acta Crystallographica B (24,1968-38,1982)' 1971 27 2133 2139 ACBCAR
loop_
_publ_author_name
'Baur, W.H.'
'Khan, A.A.'
_cell_length_a 4.5941(1)
_cell_length_b 4.5941(1)
_cell_length_c 2.9589(1)
_cell_angle_alpha 90.
_cell_angle_beta 90.
_cell_angle_gamma 90.
_cell_volume 62.45
_cell_formula_units_Z 2
_symmetry_space_group_name_H-M 'P 42/m n m'
_symmetry_Int_Tables_number 136
_refine_ls_R_factor_all 0.056
loop_
_symmetry_equiv_pos_site_id
_symmetry_equiv_pos_as_xyz
1 '-y+1/2, x+1/2, -z+1/2'
2 'y+1/2, -x+1/2, -z+1/2'
3 'y, x, -z'
4 '-y, -x, -z'
5 'y+1/2, -x+1/2, z+1/2'
6 '-y+1/2, x+1/2, z+1/2'
7 '-y, -x, z'
8 'y, x, z'
9 'x+1/2, -y+1/2, -z+1/2'
10 '-x+1/2, y+1/2, -z+1/2'
11 'x, y, -z'
12 '-x, -y, -z'
13 '-x+1/2, y+1/2, z+1/2'
14 'x+1/2, -y+1/2, z+1/2'
15 '-x, -y, z'
16 'x, y, z'
loop_
_atom_type_symbol
_atom_type_oxidation_number
Ti4+ 4
O2- -2
loop_
_atom_site_label
_atom_site_type_symbol
_atom_site_symmetry_multiplicity
_atom_site_Wyckoff_symbol
_atom_site_fract_x
_atom_site_fract_y
_atom_site_fract_z
_atom_site_B_iso_or_equiv
_atom_site_occupancy
_atom_site_attached_hydrogens
Ti1 Ti4+ 2 a 0 0 0 . 1. 0
O1 O2- 4 f 0.3057(7) 0.3057(7) 0 . 1. 0
loop_
_atom_site_aniso_label
_atom_site_aniso_type_symbol
_atom_site_aniso_beta_11
_atom_site_aniso_beta_22
_atom_site_aniso_beta_33
_atom_site_aniso_beta_12
_atom_site_aniso_beta_13
_atom_site_aniso_beta_23
Ti1 Ti4+ 0.0068(3) 0.0068(3) 0.0175 -.0001(2) 0 0
O1 O2- 0.0075(5) 0.0075(5) 0.0176 -.0001(5) 0 0
#End of TTdata_9161-ICSD
